Repository: David-EIPI/lithium-battery-soc

# Experimental voltage–state-of-charge data for lithium-ion cells

This repository contains experimentally measured discharge curves for cylindrical lithium-ion cells, together with a small header-only C library for estimating state of charge (SOC) from cell voltage.

I collected these data for battery-powered Home Assistant projects where an SOC estimate within approximately ±5 percentage points was sufficient. Publicly available voltage–SOC tables have low resolution, often published only as raster images. Also, there are several conflicting tables exist for the same Li-Ion cell type (and there is a reason for that, see below). The numerical data in this repository are intended to provide a more useful starting point for similar low-current applications.

Most of the tested cells are 18650 cells. The set also includes one 21700 cell: Lishen LR2170LA. Some cells were purchased new, while others were reclaimed from power-tool battery packs. See the [cell list](cell_list.md) for photographs and nominal and measured capacities.

## Header-only C library

[`src/liion.h`](src/liion.h) provides voltage–SOC tables for identified cells and for the three capacity groups. Each table contains 51 `uint16_t` voltage values in millivolts, ordered from 0% to 100% SOC. A table occupies 102 bytes and is declared `const` so that embedded toolchains can normally place it in read-only memory.

The `voltage_to_soc()` function accepts cell voltage in millivolts, interpolates between adjacent entries, and clamps voltages outside the table range to empty or full.

Select a table by defining `SOC_TABLE` before including the header:

```c
#define SOC_TABLE soc_molicel_3500
#include "src/liion.h"

uint16_t soc = voltage_to_soc(3700);
```

If `SOC_TABLE` is not defined, `soc_cap_2` is selected.

The library currently defines `PERCENTAGE_MULTIPLIER` as 2 for compatibility with the Zigbee Power Configuration cluster. Consequently, `voltage_to_soc()` returns values from 0 to 200, in half-percentage-point units. Redefine `PERCENTAGE_MULTIPLIER` to fit your needs.

Because the tables have internal linkage in a header, an unoptimized program may retain multiple tables or create a copy in each translation unit that includes the file. On memory-constrained targets, enable optimization, include the header from only one translation unit where practical, and inspect the final linker map.

## Measurement and processing

The cells were discharged at 200 mA using an Opus BT-C3100 charger. Cell voltage under load was recorded with a separate voltage logger. 
The processed curves are stored in [`discharge/`](discharge). Each file contains 51 rows at 2-percentage-point SOC intervals:

- Column 1: SOC fraction, from 1.000 to 0.000
- Column 2: cell voltage, in volts

Files `01.dat` through `17.dat` correspond to the numbered entries in the [cell list](cell_list.md). Files named `soc_type1.dat`, `soc_type2.dat`, and `soc_type3.dat` contain group-averaged curves.

## Important limitations

Terminal voltage is not a unique measure of SOC. It also depends on load current, temperature, cell age, recent charge or discharge history, internal resistance, and relaxation time. These curves are therefore most applicable to conditions similar to the tests: low-current discharge at approximately 200 mA.

The group averages describe only the cells tested here. A cell with a similar capacity is not guaranteed to follow the same curve.

## Cell grouping by discharge-curve shape

Many of the tested cells have similarly shaped voltage–SOC curves despite differences in manufacturer. The cells were grouped primarily by measured capacity:

- `soc_type1.dat`: up to approximately 1,500 mAh
- `soc_type2.dat`: above 1,500 mAh and up to approximately 2,500 mAh
- `soc_type3.dat`: above approximately 2,500 mAh

Cells 16 and 17 are outliers and are not included in any group until I am able to test more cells similar to those two.
The following plots compare the individual curves with their group average. The error bars show ±5% SOC. 
Most measured curves remain within approximately ±5 percentage points of their group average over much of the discharge range. This is agreement within the tested sample, not a claim of absolute SOC accuracy for other cells.


Based on this grouping principle, these are the available group-average tables in the library:

| Table | Approximate measured-capacity range |
| --- | --- |
| `soc_cap_1` | Up to 1,500 mAh |
| `soc_cap_2` | Above 1,500 mAh and up to 2,500 mAh |
| `soc_cap_3` | Above 2,500 mAh |

Available individual-cell tables are:

| Cell number | Table |
| --- | --- |
| 1 | `soc_eve_3500` |
| 2 | `soc_lishen_3950` |
| 3 | `soc_molicel_3500` |
| 4 | `soc_samsung_3000` |
| 5 | `soc_vapcell_3000` |
| 6 | `soc_bfn_2200` |
| 7 | `soc_eve_2000` |
| 8 | `soc_LG_2500` |
| 11 | `soc_samsung_2000` |
| 13 | `soc_samsung_2500` |
| 14 | `soc_LG_1300` |
| 15 | `soc_SE_1600` |
| 16 | `soc_cj_1500` |

File: discharge/01.dat
1.000 4.162
0.980 4.123
0.960 4.096
0.940 4.083
0.920 4.077
0.900 4.070
0.880 4.066
0.860 4.064
0.840 4.060
0.820 4.054
0.800 4.046
0.780 4.034
0.760 4.013
0.740 3.986
0.720 3.963
0.700 3.943
0.680 3.915
0.660 3.896
0.640 3.878
0.620 3.865
0.600 3.856
0.580 3.835
0.560 3.818
0.540 3.801
0.520 3.787
0.500 3.772
0.480 3.751
0.460 3.733
0.440 3.712
0.420 3.692
0.400 3.672
0.380 3.653
0.360 3.635
0.340 3.614
0.320 3.597
0.300 3.574
0.280 3.557
0.260 3.526
0.240 3.501
0.220 3.484
0.200 3.467
0.180 3.445
0.160 3.409
0.140 3.370
0.120 3.319
0.100 3.275
0.080 3.218
0.060 3.158
0.040 3.096
0.020 3.028
0.000 2.939

File: discharge/04.dat
1.000 4.191
0.980 4.129
0.960 4.099
0.940 4.088
0.920 4.076
0.900 4.071
0.880 4.070
0.860 4.066
0.840 4.059
0.820 4.044
0.800 4.024
0.780 4.008
0.760 3.990
0.740 3.969
0.720 3.946
0.700 3.924
0.680 3.905
0.660 3.885
0.640 3.868
0.620 3.853
0.600 3.841
0.580 3.830
0.560 3.816
0.540 3.801
0.520 3.787
0.500 3.766
0.480 3.752
0.460 3.732
0.440 3.711
0.420 3.690
0.400 3.670
0.380 3.647
0.360 3.623
0.340 3.602
0.320 3.569
0.300 3.547
0.280 3.528
0.260 3.510
0.240 3.490
0.220 3.452
0.200 3.406
0.180 3.372
0.160 3.335
0.140 3.297
0.120 3.259
0.100 3.223
0.080 3.180
0.060 3.141
0.040 3.093
0.020 3.031
0.000 2.966

File: discharge/05.dat
1.000 4.164
0.980 4.132
0.960 4.106
0.940 4.095
0.920 4.088
0.900 4.080
0.880 4.072
0.860 4.062
0.840 4.056
0.820 4.034
0.800 4.018
0.780 3.997
0.760 3.976
0.740 3.960
0.720 3.939
0.700 3.917
0.680 3.896
0.660 3.879
0.640 3.865
0.620 3.849
0.600 3.836
0.580 3.817
0.560 3.806
0.540 3.789
0.520 3.771
0.500 3.756
0.480 3.738
0.460 3.716
0.440 3.691
0.420 3.668
0.400 3.643
0.380 3.612
0.360 3.586
0.340 3.566
0.320 3.555
0.300 3.540
0.280 3.508
0.260 3.486
0.240 3.457
0.220 3.435
0.200 3.407
0.180 3.373
0.160 3.345
0.140 3.300
0.120 3.263
0.100 3.223
0.080 3.185
0.060 3.144
0.040 3.098
0.020 3.035
0.000 2.965

File: discharge/09.dat
1.000 4.164
0.980 4.132
0.960 4.104
0.940 4.089
0.920 4.077
0.900 4.068
0.880 4.055
0.860 4.038
0.840 4.018
0.820 3.999
0.800 3.979
0.780 3.954
0.760 3.936
0.740 3.915
0.720 3.898
0.700 3.883
0.680 3.858
0.660 3.833
0.640 3.812
0.620 3.791
0.600 3.768
0.580 3.750
0.560 3.733
0.540 3.714
0.520 3.694
0.500 3.680
0.480 3.668
0.460 3.657
0.440 3.643
0.420 3.635
0.400 3.624
0.380 3.615
0.360 3.608
0.340 3.597
0.320 3.586
0.300 3.576
0.280 3.564
0.260 3.555
0.240 3.537
0.220 3.528
0.200 3.512
0.180 3.490
0.160 3.472
0.140 3.452
0.120 3.443
0.100 3.427
0.080 3.414
0.060 3.386
0.040 3.308
0.020 3.173
0.000 3.011

File: discharge/10.dat
1.000 4.151
0.980 4.115
0.960 4.087
0.940 4.060
0.920 4.034
0.900 4.008
0.880 3.984
0.860 3.962
0.840 3.937
0.820 3.919
0.800 3.895
0.780 3.875
0.760 3.854
0.740 3.835
0.720 3.814
0.700 3.796
0.680 3.778
0.660 3.761
0.640 3.744
0.620 3.728
0.600 3.710
0.580 3.696
0.560 3.679
0.540 3.666
0.520 3.654
0.500 3.643
0.480 3.638
0.460 3.626
0.440 3.619
0.420 3.612
0.400 3.607
0.380 3.602
0.360 3.591
0.340 3.585
0.320 3.582
0.300 3.574
0.280 3.568
0.260 3.560
0.240 3.550
0.220 3.539
0.200 3.525
0.180 3.513
0.160 3.498
0.140 3.474
0.120 3.451
0.100 3.433
0.080 3.419
0.060 3.395
0.040 3.361
0.020 3.239
0.000 3.023

File: discharge/12.dat
1.000 4.137
0.980 4.089
0.960 4.042
0.940 4.009
0.920 3.985
0.900 3.965
0.880 3.946
0.860 3.929
0.840 3.916
0.820 3.901
0.800 3.883
0.780 3.869
0.760 3.851
0.740 3.835
0.720 3.821
0.700 3.804
0.680 3.782
0.660 3.762
0.640 3.747
0.620 3.729
0.600 3.717
0.580 3.703
0.560 3.690
0.540 3.676
0.520 3.665
0.500 3.652
0.480 3.644
0.460 3.631
0.440 3.622
0.420 3.613
0.400 3.601
0.380 3.594
0.360 3.579
0.340 3.569
0.320 3.554
0.300 3.540
0.280 3.526
0.260 3.508
0.240 3.491
0.220 3.474
0.200 3.460
0.180 3.444
0.160 3.427
0.140 3.399
0.120 3.358
0.100 3.304
0.080 3.238
0.060 3.177
0.040 3.112
0.020 3.033
0.000 2.965

File: discharge/14.dat
1.000 4.175
0.980 4.145
0.960 4.121
0.940 4.094
0.920 4.072
0.900 4.052
0.880 4.033
0.860 4.016
0.840 4.002
0.820 3.990
0.800 3.978
0.780 3.966
0.760 3.955
0.740 3.943
0.720 3.930
0.700 3.916
0.680 3.904
0.660 3.893
0.640 3.882
0.620 3.869
0.600 3.857
0.580 3.847
0.560 3.835
0.540 3.825
0.520 3.810
0.500 3.796
0.480 3.783
0.460 3.768
0.440 3.749
0.420 3.731
0.400 3.712
0.380 3.693
0.360 3.673
0.340 3.655
0.320 3.637
0.300 3.620
0.280 3.601
0.260 3.582
0.240 3.567
0.220 3.549
0.200 3.536
0.180 3.525
0.160 3.516
0.140 3.508
0.120 3.497
0.100 3.476
0.080 3.441
0.060 3.380
0.040 3.276
0.020 3.144
0.000 3.029

File: discharge/15.dat
1.000 4.137
0.980 4.110
0.960 4.084
0.940 4.067
0.920 4.055
0.900 4.045
0.880 4.031
0.860 4.022
0.840 4.010
0.820 4.005
0.800 3.994
0.780 3.980
0.760 3.966
0.740 3.948
0.720 3.932
0.700 3.917
0.680 3.905
0.660 3.890
0.640 3.881
0.620 3.870
0.600 3.861
0.580 3.853
0.560 3.839
0.540 3.829
0.520 3.822
0.500 3.809
0.480 3.799
0.460 3.785
0.440 3.772
0.420 3.754
0.400 3.734
0.380 3.712
0.360 3.688
0.340 3.664
0.320 3.640
0.300 3.614
0.280 3.594
0.260 3.575
0.240 3.557
0.220 3.537
0.200 3.518
0.180 3.498
0.160 3.477
0.140 3.456
0.120 3.437
0.100 3.419
0.080 3.384
0.060 3.335
0.040 3.248
0.020 3.127
0.000 3.007

File: discharge/soc_type2.dat
1.000 4.158
0.980 4.123
0.960 4.095
0.940 4.072
0.920 4.054
0.900 4.036
0.880 4.020
0.860 4.001
0.840 3.981
0.820 3.962
0.800 3.941
0.780 3.922
0.760 3.904
0.740 3.884
0.720 3.866
0.700 3.846
0.680 3.827
0.660 3.807
0.640 3.788
0.620 3.769
0.600 3.751
0.580 3.733
0.560 3.714
0.540 3.699
0.520 3.685
0.500 3.671
0.480 3.660
0.460 3.649
0.440 3.637
0.420 3.626
0.400 3.617
0.380 3.607
0.360 3.597
0.340 3.586
0.320 3.574
0.300 3.562
0.280 3.550
0.260 3.537
0.240 3.524
0.220 3.507
0.200 3.488
0.180 3.469
0.160 3.449
0.140 3.427
0.120 3.400
0.100 3.363
0.080 3.325
0.060 3.276
0.040 3.206
0.020 3.105
0.000 2.984
